Repository: rd070672/antimeron

File: src/calc/amorphous-analysis.md
# アモルファス材料の構造解析と局所物性

アモルファスの構造は「周期格子」ではなく、距離スケールごとの原子間相関とその統計として記述される。したがって、全散乱PDFなどの平均情報と、元素選択・空間分解の局所プローブ、さらに実験整合モデル（RMC/EPSR/AIMD 等）を組み合わせて、構造と物性の対応を定量化することが要点である。

## 参考ドキュメント
1. S. J. L. Billinge, The rise of the X-ray atomic pair distribution function method, Phil. Trans. R. Soc. A 377, 20180413 (2019)
   https://royalsocietypublishing.org/doi/10.1098/rsta.2018.0413
2. P. M. Voyles, D. A. Muller, Fluctuation microscopy in the STEM, Ultramicroscopy 93, 147–159 (2002)
   https://doi.org/10.1016/S0304-3991(02)00191-6
3. 米田安宏, 結晶PDF（Pair Distribution Function）解析で観る短配位–中距離構造の世界, 放射光 28(3), 117– (2015)
   https://www.jssrr.jp/journal/pdf/28/p117.pdf


## 1. アモルファスで「構造」と呼ぶもの：距離スケール分解

アモルファスでは、同じ「非晶質」であっても、短距離秩序（SRO）・中距離秩序（MRO）・不均一性（heterogeneity）の差が物性を分ける場合が多い。構造記述は以下の座標軸で分解して整理するのが有効である。

1) 幾何学的短距離秩序（SRO）
- 最近接距離、配位数、結合角、局所多面体（近接充填、四面体様、八面体様など）

2) 化学的短距離秩序（chemical SRO）
- どの元素対が隣接しやすいか（部分RDF、Warren–Cowley パラメータなど）

3) 中距離秩序（MRO）
- 多面体連結、リング統計、クラスター連結ネットワーク、空隙相関、相関長

4) 不均一性（heterogeneity）
- 局所弾性のばらつき、内部応力分布、ソフトスポット、非アフィン変形しやすさ

このスケール分解は「観測量（実験）」と「記述子（解析）」と「モデル（計算）」を接続する基礎座標系である。


## 2. 全散乱とPDF（Pair Distribution Function）：平均像を高精度に得る

### 2.1 全散乱とは何か
粉末回折で扱うブラッグ散乱（結晶性）に加えて、散漫散乱（局所秩序由来）も含めて取得する測定が全散乱である。アモルファスでは散漫散乱が主要信号となるため、全散乱から実空間二体相関（PDF）へ変換して読むのが基本である。

### 2.2 基本式（$S(Q)$ から $G(r)$ へ）
代表的な変換の一例は次式である（定義流儀は文献により異なるが、核はフーリエ変換である）。

$$
G(r)=\frac{2}{\pi}\int_{0}^{Q_{\mathrm{max}}} Q\,[S(Q)-1]\sin(Qr)\,dQ
$$

$Q_{\mathrm{max}}$ が大きいほど実空間分解能が上がる。目安として

$$
\Delta r \sim \frac{\pi}{Q_{\mathrm{max}}}
$$

である。一方で、有限 $Q_{\mathrm{max}}$ は終端効果（termination ripples）を生み、バックグラウンド補正・吸収補正・コンプトン散乱補正・多重散乱補正の品質が $G(r)$ の解釈に直結する。

### 2.3 X線PDFと中性子PDFの補完関係
- X線は原子散乱因子が概ね原子番号に強く依存するため、重元素寄与が相対的に大きくなりやすい。
- 中性子は散乱長が元素（同位体）ごとに特徴的で、軽元素や近い原子番号間の識別に有利な場合がある。

多元系アモルファスでは、X線＋中性子、あるいは異常散乱（AXS）で部分相関の分離を進める設計が有効である。

### 2.4 PDFが与える情報／与えにくい情報
PDFから読めるもの
- 結合距離の分布、配位数（第一極小までの積分など）
- SRO〜MRO にかけての相関（数Å〜十数Å程度）
- ナノ結晶とアモルファスの共存、局所歪みの統計

PDFだけでは一意に決めにくいもの
- どの元素ペアがどれだけ寄与したか（重み付けの問題）
- 同じPDFを与える複数の構造（逆問題の非一意性）
- 短距離秩序が似ている場合のMRO差（追加拘束が必要）

したがって、PDFは「土台の平均像」であり、元素選択局所プローブとモデル化で拘束を増やしていく方針が基本である。

### 2.5 時間分解・その場測定の意義
アモルファスは熱履歴・電気化学・圧力・ひずみなどで局所秩序が変化しうる。全散乱PDFは、その場・オペランドで結晶化前駆、クラスター成長、密度変化を追う基盤データになりうる。時間分解PDFでは高速2次元検出器と高輝度ビームラインが重要となる。


## 3. 元素選択局所プローブ：SROを分解する

### 3.1 XAFS（EXAFS/XANES）
XAFSは吸収原子を起点とした局所構造に感度を持ち、元素選択的に
- 最近接距離
- 配位数
- 無秩序度（Debye–Waller因子相当）
を与える。多元系アモルファスでは「どの元素の周りがどうなっているか」を直接分解できる点が強い。

注意点として
- フーリエ変換ピーク位置は位相シフトを含むため、距離の直接解釈には補正が要る。
- 多重散乱や複数シェルの重なりがあるため、モデル依存性を避けるには拘束条件（PDFや化学情報）と併用するのがよい。

### 3.2 NMR・Mössbauer・ラマン／IR
ネットワーク系や特定核種が有効な系では、局所配位や価数状態、結合様式の補助拘束となる。アモルファスの逆問題の非一意性を減らす目的で、PDF/XAFSと併用する位置づけである。


## 4. 電子線・実空間観察：MROと不均一性へ踏み込む

### 4.1 ナノビーム回折・4D-STEM
位置ごとの回折パターンを多数取得し、局所秩序の空間分布を統計として得る方法である。MROや局所結晶化の芽、空間不均一性の可視化に向く。

### 4.2 Fluctuation Electron Microscopy（FEM）
ナノ回折強度の「ゆらぎ（分散）」から、ナノメートル秩序（MRO）の強さを抽出する手法である。ブラッグピークが立ちにくいアモルファスでもMROの検出に有効である。

### 4.3 STEM像・EELS、APT、小角散乱
- STEM/EELS：界面、ナノクラスター、化学状態の空間分布
- APT：3次元元素分布（偏析やクラスター化の検出に強い）
- SAXS/SANS：密度ゆらぎ、クラスターサイズ分布、相分離スケール

これらはPDFが平均像であることの弱点（空間情報の欠如）を補う役割を持つ。


## 5. データ同化モデリング：逆問題として構造を「集合」で扱う

PDF（やXAFS）から原子配置を一意に復元することは一般にできない。そこで、実験を満たす原子配置集合を構築し、その集合上で統計量を読む立場が基本である。

### 5.1 RMC（Reverse Monte Carlo）
実験の $S(Q)$ や $G(r)$ を再現するように原子配置をランダム更新していく手法である。拘束が弱いと非物理的な構造も許容するため、以下の制約を明示して併用する。

- 最短距離制約（非現実的な近接の排除）
- 密度制約
- 配位・化学結合の制約（可能なら）
- 複数データ同時拘束（X線＋中性子、PDF＋XAFS など）

RMCProfile は、全散乱・PDFフィットと構造生成を統合的に扱う枠組みとして用いられる場合が多い。

### 5.2 EPSR（Empirical Potential Structure Refinement）
RMCに「参照ポテンシャル（経験的相互作用）」を導入し、実験再現と物理的妥当性の両立を図る考え方である。とくに液体・ガラスのネットワーク性や化学的制約を反映しやすい。

### 5.3 AXS-RMC（異常散乱＋RMC）
異常散乱（エネルギー可変X線）を用いて元素選択性を高め、部分相関の分離を進めた上でRMCで構造集合を構築する枠組みである。多元アモルファスで chemical SRO を押さえる上で有力である。

### 5.4 前向き計算による整合性確認
得られた構造集合から
- 部分RDF
- 角度分布
- EXAFSスペクトル傾向
- 追加の散乱データ
を再現できるかを併記することで、逆問題の非一意性に対する頑健性を補強できる。


## 6. 計算で構造サンプルを作る：AIMD・古典MD・MLポテンシャル

### 6.1 melt–quench の基本設計
アモルファス構造作成は溶融・急冷が基本である。重要なのは「同一条件でも構造分布が揺らぐ」ため、複数サンプルを用意して統計を確保する点である。

- 熱履歴：溶融温度、保持時間、冷却速度、最終緩和
- 体積条件：NVT/NPT（密度が配位分布に強く影響する）
- サイズ：MROや分布の裾を取るには原子数が必要である

### 6.2 計算手法の位置づけ
- AIMD（DFT-MD）：化学結合の信頼性が高いが計算規模が限られる
- 古典MD：大規模・長時間が可能でMROや不均一性に踏み込めるが、ポテンシャル品質に依存する
- MLポテンシャル：DFT精度と規模の両立が期待でき、統計性の確保に有利であるが、学習データ分布外の挙動に注意が要る

実験PDFやXAFSで密度・配位傾向を拘束し、モデル生成の妥当性を確保する方針が有効である。


## 7. 構造を数にする記述子：SRO・MRO・不均一性の定量化

### 7.1 近傍集合の定義が土台である
ほぼ全ての記述子は近傍集合 $N(i)$ の定義に依存する。代表例は以下である。
- 距離カットオフ $r_c$（第1近接の谷など）
- 最近接 $k$ 個
- ボロノイ隣接（面共有）
- 距離重み付き（連続的近傍）

解析全体の整合性のため、近傍定義は最初に固定し、感度（$r_c$ の揺らぎなど）を併記するのが望ましい。

### 7.2 RDFと配位数（最も基本）
部分RDF $g_{\alpha\beta}(r)$ から、配位数を次のように定義する。

$$
N_{\alpha\beta}(r_c)=4\pi\rho_\beta\int_0^{r_c} r^2 g_{\alpha\beta}(r)\,dr
$$

多元系では $g_{\alpha\beta}(r)$ の分離が chemical SRO の議論に直結する。

### 7.3 結合角分布と局所歪み
結合角分布は局所多面体の種類や歪みを反映する。PDFが距離分布中心であるのに対して、角度分布は結合ネットワークの識別に効くため、併用が有効である。

### 7.4 ボロノイ多面体・CNA/ACNA・PTM
- ボロノイ分割：局所配位多面体の統計（密充填様クラスター頻度など）
- CNA/ACNA：近接ネットワークから FCC/HCP/BCC などの結晶様環境と非晶質様環境を分類
- PTM：テンプレート多面体に照合して分類し、熱揺らぎや歪みに比較的頑健な場合がある

これらは局所配位の離散的分類を与え、ホットスポットの同定に向く。

### 7.5 BOO（Steinhardt の $q_l, w_l$）
局所環境を球面調和で表す連続指標である。

$$
q_{lm}(i)= \frac{1}{N_b(i)}\sum_{j\in N(i)} Y_{lm}(\hat{\mathbf{r}}_{ij}),\quad
q_l(i) = \sqrt{\frac{4\pi}{2l+1}\sum_{m=-l}^{l} |q_{lm}(i)|^2}
$$

アモルファスでは $q_6$ などが局所秩序の比較に用いられることが多いが、近傍定義に敏感であるため一貫した定義で比較する必要がある。

### 7.6 MROの記述：リング統計・ネットワーク・トポロジー
- リング統計：ネットワーク系の中距離秩序を表す
- クラスター連結・パーコレーション：金属ガラスなどで連結性が物性に効く場合がある
- トポロジカルデータ解析（TDA）：距離スケール横断でループ階層などを抽出する試みが進んでいる


## 8. 局所物性へ接続する：構造分布 → 物性分布

アモルファスでは平均値だけでは説明が難しいため、局所物性も分布として扱い、構造記述子との相関として提示する方針が自然である。

### 8.1 局所エネルギー・局所応力・内部応力
局所エネルギーやvirial応力は、内部応力の不均一性や塑性イベントの核と相関しうる。virial型の概念式は次の形である。

$$
\sigma_{\alpha\beta} \sim -\frac{1}{V}\left(\sum_i m_i v_{i\alpha}v_{i\beta} + \frac{1}{2}\sum_{i\ne j} r_{ij,\alpha} f_{ij,\beta}\right)
$$

温度履歴で内部応力分布が変わり、せん断帯形成や緩和挙動の差として現れる場合がある。

### 8.2 非アフィン変形と $D^2_{\min}$（局所塑性の指標）
局所近傍がアフィン変形からどれだけ外れたかを測る指標である。

$$
D^2_{\min}(i) = \min_{\mathbf{J}}\sum_{j\in N(i)} \left|\Delta \mathbf{r}_{ij} - \mathbf{J}\mathbf{r}_{ij}\right|^2
$$

$D^2_{\min}$ の大きい領域は局所的塑性イベントと対応しやすく、構造指標（ボロノイ、$q_l$、配位数）と組み合わせて、ソフトスポットの同定に使われる。

### 8.3 局所弾性・ソフトスポット・準局在振動
アモルファスの弾性は非アフィン寄与が本質であり、局所剛性のばらつきが塑性挙動に結びつくことがある。振動の局在度は参加率などで評価できる。

$$
p(\omega)=\frac{\left(\sum_i |e_i|^2\right)^2}{N\sum_i |e_i|^4}
$$

$p$ が小さいモードは局在傾向が強く、欠陥様自由度やソフトスポットと関連しうる。

### 8.4 局所電子状態：LDOS・電荷・ポテンシャル
アモルファスでは同元素でも配位・結合相手が異なるため、Bader電荷やELF、局所DOSは分布が広がることが多い。重要なのは絶対値の解釈よりも、相対差と構造分類との相関である。

- 条件付き平均：特定ボロノイ指数群の平均電荷・平均LDOS
- 上位分位点：極端な電荷偏りサイトの局所環境統計

分光（内殻準位シフトなど）と接続できる場合は、実験拘束として有効である。

### 8.5 局所磁気（磁性アモルファスの場合）
磁性アモルファスでは、局所配位と chemical SRO が局所モーメントや交換相互作用の分布を支配しうる。方針例は次の通りである。

- 局所モーメント $m_i$ の分布と、局所環境分類（配位数、ボロノイ、BOO）との相関
- 交換相互作用 $J_{ij}$ の距離依存・環境依存のばらつきの評価
- ランダム異方性や非共線性を含めた有効模型への写像（統計計算へ接続）


## 9. 手法の整理：距離スケールと目的で組む

### 9.1 観測・モデル・記述子の対応表

| 目的 | 第一候補（観測） | 併用が有効な観測 | モデル化（逆問題） | 主な記述子 |
|---|---|---|---|---|
| 結合距離・配位数（SRO） | 全散乱PDF, XAFS | 中性子PDF, AXS | RMC/EPSR, AIMD | $g_{\alpha\beta}(r)$, $N_{\alpha\beta}$, 角度分布 |
| chemical SRO の抽出 | AXS, 中性子 | XAFS | AXS-RMC, EPSR | 部分RDF, Warren–Cowley |
| MROの検出 | PDF（FSDP 等）, FEM | 4D-STEM, 小角散乱 | 大規模MD/ML | リング統計, 連結性, 相関長 |
| ナノ偏析・クラスター | STEM/EELS, APT | 小角散乱, PDF | 大規模MD | クラスターサイズ分布, 空間マップ |
| 局所塑性・不均一性 | 画像・マップ系 | PDF（平均拘束） | 大規模MD | $D^2_{\min}$, 局所応力, 局所弾性 |
| 局所電子・磁気へ接続 | 分光（XAFS等） | PDF | AIMD/DFT, 有効模型 | LDOS, 電荷, $m_i$, $J_{ij}$ |

### 9.2 計算手法の比較表

| 手法 | 得意なスケール | 強み | 制約 | 役割 |
|---|---:|---|---|---|
| AIMD（DFT-MD） | 10^2–10^3 原子 | 化学結合の信頼性 | 規模・時間が限られる | SRO・電子状態の基準 |
| 古典MD | 10^4–10^6 原子 | MRO・不均一性の統計 | 力場品質に依存 | 分布・空間相関の評価 |
| MLポテンシャル | 10^4–10^6 原子 | DFT相当と規模の両立 | 学習データ外に注意 | 統計性の確保、探索 |
| RMC | 観測拘束の範囲 | 実験再現を優先 | 非一意性が残る | 実験整合構造集合 |
| EPSR | 観測拘束＋物理性 | ポテンシャルで非物理解を抑制 | 参照ポテンシャル依存 | ガラスネットワーク等に有効 |


## 10. 代表的なソフトウェアと施設情報

### 10.1 PDFデータ処理・フィッティング
- PDF還元（$S(Q)\rightarrow G(r)$）：PDFgetX3、xPDFsuite、Gudrun など
- PDFフィット：PDFgui、DiffPy-CMI など
- 全散乱データ処理基盤：施設提供のツールや汎用枠組み（中性子ではMantid等が用いられることがある）

### 10.2 逆問題・構造モデリング
- RMCProfile：全散乱・PDF拘束のRMC
- EPSR：参照ポテンシャルを用いた構造洗練

### 10.3 構造記述子と可視化
- OVITO：CNA/ACNA、PTM などの局所構造分類
- ボロノイ解析ツール、リング統計ツール、独自スクリプト（対象に応じて選ぶ）

### 10.4 施設・ビームライン（例）
国内
- SPring-8：高エネルギーX線回折・全散乱（PDF解析を含む）
- J-PARC MLF：全散乱装置（ガラス・液体・非晶質の局所構造解析）

海外
- APS（米国）：高エネルギーX線全散乱・PDF
- Diamond Light Source（英国）：XPDF ビームライン

施設の条件（エネルギー、検出器、環境セル、時間分解可否）により、到達できる $Q_{\mathrm{max}}$ と見える時間・長さスケールが変わるため、目的（SROかMROか、時間分解か）から逆算して選ぶのが合理的である。


## まとめと展望
アモルファス構造は、SRO・chemical SRO・MRO・不均一性を距離スケールごとに分解し、全散乱PDFを土台に、元素選択局所プローブ（XAFS等）と空間分解（FEM/4D-STEM等）を併用して拘束を増やすことで定量化できるものである。さらに、RMC/EPSRやAIMD/MD/MLポテンシャルにより実験整合な構造集合を構築し、その集合上で局所物性分布（応力、$D^2_{\min}$、振動局在、LDOS、電荷、局所磁気）を評価することで、平均量の背後にあるホットスポットとその起源が見えるようになる。

今後は、時間分解PDFやオペランド測定の普及により「構造の時間発展」を直接拘束できる局面が増え、構造集合の動力学的選別が重要になると考えられる。また、MLポテンシャルによる大規模統計と、TDAや多変量解析によるMRO・不均一性記述が接続されることで、アモルファスの構造—物性対応が、より再現性の高い形で設計指針へ落ちていく方向に進むと期待される。


## 参考文献
- RMCProfile Manual
  https://rmcprofile.org/rmcprofilemanual.pdf
- A. K. Soper, Empirical Potential Structure Refinement (EPSR) Documentation
  https://www.isis.stfc.ac.uk/Pages/EPSR.aspx
- Yuji Kohara, Satoshi Nozawa, Kazuhiro Ohara, Time-resolved pair distribution function analysis of disordered materials on beamlines BL04B2 and BL08W at SPring-8 (IUCrJ, 2018)
  https://onlinelibrary.wiley.com/doi/abs/10.1107/S1600577518011232
- SPring-8 BL04B2 High-energy X-ray Diffraction（ビームライン概要）
  https://www.spring8.or.jp/pdf/en/blhb/bl04b2.pdf
- APS Beamline Directory（11-ID-B など：X-ray total scattering/PDF の記載を含む）
  https://www.aps.anl.gov/Beamlines/Beamline-Directory
- Diamond Light Source I15-1（XPDFビームライン情報）
  https://www.diamond.ac.uk/dam/jcr%3A56be9d4a-3c2b-47fa-afc0-9a8935088408/I15-1.pdf
- Steinhardt, Nelson, Ronchetti, Bond-orientational order in liquids and glasses, Phys. Rev. B 28, 784 (1983)
  https://doi.org/10.1103/PhysRevB.28.784
- Falk, Langer, Dynamics of viscoplastic deformation in amorphous solids, Phys. Rev. E 57, 7192 (1998)
  https://doi.org/10.1103/PhysRevE.57.7192
- Larsen et al., Robust structural identification via polyhedral template matching, Modelling Simul. Mater. Sci. Eng. 24, 055007 (2016)
  https://doi.org/10.1088/0965-0393/24/5/055007
- （日本語）非晶質合金の構造に関する最近の話題: AXS-RMC 法を用いたアプローチ
  https://tohoku.repo.nii.ac.jp/record/49777/files/1348-4052-2010-66%281-2%29-33.pdf
- （日本語）RiFCon / J-PARC 「全散乱装置 NOVA」紹介（J-STAGE）
  https://www.jstage.jst.go.jp/article/rifcons/1/0/1_53/_pdf
- （日本語）Rigaku: Total scattering measurement（PDF測定の基礎説明）
  https://rigaku.com/products/x-ray-diffraction-and-scattering/xrd/smartlab-studio-ii/pdf-analysis/total-scattering-measurement

File: src/calc/magnon-phonon.md
# マグノン・フォノン相互作用

マグノン・フォノン相互作用は、スピン（磁化）自由度と格子（弾性）自由度が結合することで、固体の動的応答や輸送現象を決める根幹の相互作用である。近年は、結合により生じるハイブリッド励起（マグノンポラロン）や強結合状態が、スピン流生成・熱輸送・非相反伝搬・量子トランスダクションに直結する基盤として再評価されているのである。


### 参考ドキュメント
1. 日置友智, マグノン‒フォノン間のコヒーレント振動, 日本物理学会誌 80(5) (2025).
   https://www.jps.or.jp/books/gakkaishi/2025/05/05/80-246_researches2.pdf
2. C. Kittel, Interaction of Spin Waves and Ultrasonic Waves in Ferromagnetic Crystals, Physical Review 110, 836 (1958).
   https://link.aps.org/doi/10.1103/PhysRev.110.836
3. R. Ramos et al., Room temperature and low-field resonant enhancement of spin Seebeck effect, Nature Communications 10, 5162 (2019).
   https://www.nature.com/articles/s41467-019-13121-5


## 1. 基本概念と位置づけ

### 1.1 マグノンとフォノン
- マグノン（magnon）は、秩序化した磁性体におけるスピン（磁化）の集団歳差運動が波として伝搬するスピン波（spin wave）を量子化した準粒子である。各モードは結晶運動量 $\hbar\mathbf{q}$ とエネルギー $\hbar\omega_{m}(\mathbf{q},\nu)$ をもつ。
- フォノン（phonon）は、結晶格子振動の正規モードを量子化した準粒子であり、音響（acoustic）分枝と光学（optical）分枝をもつ。音響フォノンは $\omega_{p}\approx v_{s}|\mathbf{q}|$（$v_s$ は音速）で表されることが多い。

### 1.2 マグノン・フォノン相互作用の直観
スピン秩序は結晶対称性や原子間距離に依存し、格子変形は磁気異方性や交換相互作用を変化させる。したがって、格子ひずみ（フォノン）が磁化運動へ力を及ぼし、逆に磁化運動が弾性波へ応力を及ぼす双方向の結合が生じる。これが磁気弾性結合（magnetoelastic coupling）であり、マグノンとフォノンの混成（反交差）や散乱（減衰）として観測されるのである。

### 1.3 マグノンポラロン（magnon polaron）
マグノンとフォノンが同じ $\mathbf{q}$ と $\omega$ で共鳴条件を満たすと、両者は混成してハイブリッド正規モードを形成する。この混成励起がマグノンポラロンであり、分散の反交差、線幅の変化、熱スピン変換（スピンゼーベック効果など）の共鳴異常として現れるのである。


## 2. 相互作用の起源：ミクロ機構

マグノン・フォノン結合は一つの機構に限られず、材料・対称性・周波数帯により支配項が変化する。ここでは主要な起源を整理する。

### 2.1 磁歪起源：スピン軌道相互作用を介した結合
スピン軌道相互作用により、結晶ひずみは磁気異方性エネルギーを変え、磁化方向とひずみの積で表されるエネルギーが現れる。立方晶の基本形として、磁気弾性エネルギー密度は

$$
F_{me}
=
b_{1}\left(\epsilon_{xx}m_{x}^{2}+\epsilon_{yy}m_{y}^{2}+\epsilon_{zz}m_{z}^{2}\right)
+
2b_{2}\left(\epsilon_{xy}m_{x}m_{y}+\epsilon_{yz}m_{y}m_{z}+\epsilon_{zx}m_{z}m_{x}\right)
$$

で与えられる。ここで $m_i$ は単位磁化ベクトルの成分、$\epsilon_{ij}$ はひずみテンソル、$b_1,b_2$ は磁気弾性定数である。薄膜では面内・面外境界条件や残留応力により、有効な結合形が変わり得るのである。

### 2.2 交換歪起源：交換相互作用の距離依存
交換相互作用 $J_{ij}$ が原子間距離 $R_{ij}$ に依存するため、格子振動が $J_{ij}$ を時間変調し、スピン波と結合する。スピン格子ハミルトニアンの一例として

$$
\mathcal{H}_{ex}=-\sum_{\langle ij\rangle}J_{ij}(\{R\})\,\mathbf{S}_{i}\cdot\mathbf{S}_{j}
$$

を考えると、$J_{ij}(\{R\})\approx J_{ij}^{(0)}+\sum_{\alpha}\left(\frac{\partial J_{ij}}{\partial R_{ij,\alpha}}\right)u_{ij,\alpha}+\cdots$ の展開により、フォノン変位 $u$ とスピン演算子の結合が現れる。反強磁性体や低次元磁性体では、この項が強く効く場合があるのである。

### 2.3 双極子相互作用と弾性境界：薄膜・表面波での特徴
薄膜のマグノン分散は双極子場（反磁界）に強く影響され、表面弾性波（SAW）や導波音波と結合すると、モードの対称性・局在・非相反性が顕著になる。したがって薄膜系では、結合の強さだけでなく「どのマグノンモードがどの音波モードと重なるか」が決定的となるのである。


## 3. 連続体理論：LLG と弾性波方程式の連成

### 3.1 磁化ダイナミクス（LLG 方程式）
磁化 $\mathbf{M}(\mathbf{r},t)$ を用いると、Landau–Lifshitz–Gilbert 方程式は

$$
\frac{\partial \mathbf{m}}{\partial t}
=
-\gamma\,\mathbf{m}\times\mathbf{H}_{eff}
+
\alpha\,\mathbf{m}\times\frac{\partial \mathbf{m}}{\partial t}
$$

である。ここで $\mathbf{m}=\mathbf{M}/M_s$、$\gamma$ はジャイロ磁気比、$\alpha$ はギルバート減衰、$\mathbf{H}_{eff}$ は有効磁場であり、交換・異方性・外場・双極子場・磁気弾性寄与を含む。

磁気弾性寄与は

$$
\mathbf{H}_{me}
=
-\frac{1}{\mu_0 M_s}\frac{\partial F_{me}}{\partial \mathbf{m}}
$$

として有効磁場へ現れ、ひずみ（フォノン）が磁化歳差へ駆動トルクを与えるのである。

### 3.2 弾性波方程式（運動方程式）
変位ベクトル $\mathbf{u}(\mathbf{r},t)$ に対し、連続体弾性の運動方程式は

$$
\rho\,\frac{\partial^{2}u_{i}}{\partial t^{2}}
=
\sum_{j}\frac{\partial \sigma_{ij}}{\partial x_{j}}
+
f^{(me)}_{i}
$$

である。ここで $\rho$ は密度、$\sigma_{ij}$ は応力テンソルであり、等方弾性なら

$$
\sigma_{ij}
=
\lambda\,\delta_{ij}\,\epsilon_{kk}
+
2\mu\,\epsilon_{ij}
$$

（$\lambda,\mu$ はラメ定数）である。磁気弾性の寄与は、磁気弾性エネルギーから

$$
\sigma^{(me)}_{ij}=\frac{\partial F_{me}}{\partial \epsilon_{ij}}
$$

として応力に含められ、結果として $f^{(me)}_{i}=\partial_{j}\sigma^{(me)}_{ij}$ の形で弾性波の駆動源となる。すなわち磁化運動が音波を放射し得るのである。

### 3.3 線形化と結合モードの導出
平衡磁化を $\mathbf{m}_0$ とし、微小揺らぎ $\delta\mathbf{m}$ と音波変位 $\mathbf{u}$ を考える。LLG と弾性方程式を $\delta\mathbf{m}$ と $\mathbf{u}$ の一次で連成させると、共通の $\mathbf{q}$ と $\omega$ をもつ固有モードを解く問題へ帰着する。結果として、マグノン分散 $\omega_m(\mathbf{q})$ とフォノン分散 $\omega_p(\mathbf{q})$ が交差する近傍で反交差が生じ、モードの性格（磁気的／弾性的）が混合するのである。


## 4. 2モード模型：反交差と混成角

共鳴近傍では、マグノン1モードとフォノン1モードの 2 次元有効模型が有効となる。非散逸の単純化では

$$
\begin{pmatrix}
\omega_m(\mathbf{q}) & g(\mathbf{q}) \\
g(\mathbf{q}) & \omega_p(\mathbf{q})
\end{pmatrix}
\begin{pmatrix}
c_m \\ c_p
\end{pmatrix}
=
\omega
\begin{pmatrix}
c_m \\ c_p
\end{pmatrix}
$$

となり、固有周波数は

$$
\omega_{\pm}
=
\frac{\omega_m+\omega_p}{2}
\pm
\sqrt{\left(\frac{\Delta}{2}\right)^{2}+g^{2}}
$$

である。ここで $\Delta=\omega_m-\omega_p$、$g$ は結合定数である。$\Delta=0$ で分裂幅 $2g$ が現れ、これが反交差の大きさを与える。混成角 $\theta$ を

$$
\tan 2\theta = \frac{2g}{\Delta}
$$

と定義すると、$\Delta=0$ で $\theta=\pi/4$ となり、磁気成分と弾性成分が等分混成するのである。

散逸を含める場合、$\omega_m\to\omega_m-i\kappa_m$、$\omega_p\to\omega_p-i\kappa_p$ とし、線幅（寿命）や共鳴線形の変形を扱う。強結合の議論では、反交差が線幅に埋もれない条件が本質となるのである。


## 5. 量子ハミルトニアンによる表現

二次量子化を用いると、マグノン消滅演算子 $a_{\mathbf{q}}$ とフォノン消滅演算子 $b_{\mathbf{q}}$ に対して

$$
\mathcal{H}
=
\sum_{\mathbf{q}}\hbar\omega_m(\mathbf{q})\,a_{\mathbf{q}}^{\dagger}a_{\mathbf{q}}
+
\sum_{\mathbf{q}}\hbar\omega_p(\mathbf{q})\,b_{\mathbf{q}}^{\dagger}b_{\mathbf{q}}
+
\sum_{\mathbf{q}}\hbar g_{\mathbf{q}}
\left(a_{\mathbf{q}}b_{\mathbf{q}}^{\dagger}+a_{\mathbf{q}}^{\dagger}b_{\mathbf{q}}\right)
+\cdots
$$

の「ビームスプリッタ型」結合が基本形として現れる。駆動場やパラメトリック条件下では

$$
a_{\mathbf{q}}b_{-\mathbf{q}} + a_{\mathbf{q}}^{\dagger}b_{-\mathbf{q}}^{\dagger}
$$

型の項が有効となり、増幅・スクイージングに類する現象が議論されることもある。量子情報・マイクロ波—音波変換の文脈では、この表現が直接の出発点となるのである。


## 6. 散乱と減衰：寿命・線幅・エネルギー散逸

### 6.1 マグノンの減衰に対するフォノン浴の寄与
マグノンは格子との相互作用により散乱・緩和し、有限の寿命をもつ。摂動論的には、フォノンを浴とみなした自己エネルギー $\Sigma_m(\omega)$ により

- 実部：周波数シフト $\Delta\omega_m$
- 虚部：線幅 $\Gamma_m$（寿命 $\tau_m\approx 1/2\Gamma_m$）

が与えられる。ギルバート減衰 $\alpha$ の温度依存の一部がスピン格子緩和に起因する場合、マグノン・フォノン結合はその顕在化経路となるのである。

### 6.2 フォノン減衰（音波吸収）としての側面
逆に、音波が磁性体を通過するとき、共鳴条件でマグノンへエネルギーが移り、音波吸収が増大する（磁気音響共鳴）。これは超音波吸収、表面弾性波の減衰、共振器の $Q$ 低下として観測される。したがって、マグノン・フォノン相互作用は「磁気応答の読み出し」にも「音波の制御」にも利用されるのである。


## 7. 輸送現象への現れ

### 7.1 マグノンポラロンによるスピンゼーベック効果（SSE）の共鳴増強
温度勾配により生じるスピン流生成（SSE）では、マグノンと音響フォノンが共鳴混成する磁場条件で信号が増強・変調する現象が報告されている。共鳴条件は、マグノン分散が磁場で可変であることを利用して $\omega_m(\mathbf{q},H)\approx \omega_p(\mathbf{q})$ を満たす点を走査することで実現される。室温・低磁場での共鳴増強の報告もあり、応用上の重要性が高いのである。

### 7.2 異常の形：増強、符号反転、ヒステリシス
材料によっては共鳴異常が増強にとどまらず、符号反転やヒステリシスを伴うことがある。これは、混成モードの成分比、散乱機構、磁区状態、さらには複数分枝の交差条件が複合的に効く可能性を示唆する。したがって、SSE の共鳴異常はマグノン・フォノン相互作用の「指紋」として機能し得るのである。


## 8. 表面弾性波と非相反伝搬

表面弾性波（SAW）は、薄膜磁性体と強く結合しやすい。SAW の変位場は表面近傍に局在し、薄膜の磁化ダイナミクスと空間的に重なりやすいためである。さらに、磁化により時間反転対称性が破れ、薄膜構造により反転対称性も破れると、マグノン・フォノン結合は非相反（$+k$ と $-k$ で結合強度や吸収が異なる）を示し得る。これにより、一方向伝搬・方向選択的吸収・音波のカイラリティ制御などが議論されるのである。


## 9. 強結合とコヒーレンス

### 9.1 強結合の意味
強結合とは、結合分裂 $2g$ が損失（線幅）より十分大きく、エネルギーがマグノン系とフォノン系の間で可逆的にやり取りされる領域を指す。実験的には、反交差が明瞭に分離して観測されることが第一の指標となる。

### 9.2 音響共振器による結合増強
SAW 共振器や音響共振器は、フォノンの状態密度と場の集中を高めることで結合を増強する。室温でスピン波と音波の強結合を実証した報告もあり、マイクロ波—音波—スピンの変換素子としての展開が期待されるのである。


## 10. 物質選択：何が結合を大きくするか

結合の大きさや観測のしやすさは、単一の指標では決まらない。主要因を整理する。

- 磁気弾性定数 $b_1,b_2$：磁歪起源の結合強度を直接に規定する。
- 弾性定数と密度（音速 $v_s$）：フォノン分散とモード体積、ひずみ振幅に関与する。
- 飽和磁化 $M_s$ と有効磁場：マグノン分散の磁場可変性と共鳴条件を決める。
- 減衰 $\alpha$ とフォノン損失：反交差の可視性、コヒーレンス時間を決める。
- 幾何と境界条件：薄膜厚、基板、応力、SAW モード、磁区構造がモード重なりを決める。

フェリ磁性絶縁体（例：YIG）では低減衰が利点となりやすい。一方で強磁性金属や高磁歪材料では結合自体が大きくなり得るが、損失との兼ね合いが重要になるのである。


## 11. 理論・計算による定量化

### 11.1 第一原理量の役割
- 弾性定数 $C_{ij}$、フォノン分散：DFT/DFPT により評価可能である。
- 磁気弾性定数 $b_1,b_2$：ひずみ下での磁気異方性エネルギー差や応力—磁化応答から評価される。
- 交換相互作用 $J_{ij}$ とそのひずみ微分 $\partial J_{ij}/\partial \epsilon$：交換歪型のスピン・フォノン結合を規定する。

これらを連続体理論（LLG＋弾性方程式）へ落とし込むことで、反交差幅 $2g$、磁場依存、モード成分比、線幅変化の予測が可能となるのである。

### 11.2 現象論モデルとの接続
磁気弾性エネルギー $F_{me}$ を用いれば、音波のひずみ場から有効磁場 $\mathbf{H}_{me}$ を計算できる。逆に、磁化運動による磁気弾性応力 $\sigma_{ij}^{(me)}$ から音波の駆動源を得る。したがって、材料定数（$b_i, C_{ij}, M_s, \alpha$）が揃えば、結合現象の定量議論が可能になるのである。


## 12. 代表的な観測手段

| 観測手段 | 主に得られる量 | マグノン・フォノン相互作用の現れ方 |
|---|---|---|
| 非弾性中性子散乱（INS） | $\omega(\mathbf{q})$、線幅 | 分散の反交差、寿命変化、ソフト化 |
| 非弾性X線散乱（IXS） | 主にフォノン分散 | 磁気状態変化に伴うフォノン変調、混成効果（条件依存） |
| ブリルアン光散乱（BLS） | 表面マグノン・フォノン | 薄膜・SAW 系での反交差、非相反性 |
| SAW 共振器・音響共振器 | 共振周波数、減衰 | 強結合、結合分裂、方向依存吸収 |
| スピンゼーベック効果（SSE） | スピン流起電力 | マグノンポラロン共鳴異常（増強・変調） |
| 超音波吸収・弾性測定 | 吸収係数、弾性率 | 磁気音響共鳴、弾性異常 |
 

## まとめと展望

マグノン・フォノン相互作用は、磁気弾性結合や交換歪を起源として、分散の反交差（マグノンポラロン形成）と散乱（寿命・吸収）の両面から物性へ現れるのである。古典的枠組み（磁気弾性波、反交差）は 1950 年代から確立しているが、近年は「輸送（SSE、熱伝導）」「ナノ構造音響共振器」「非相反・カイラル音波」「室温強結合」へ研究の重心が広がっている。特に、SAW 共振器は、フォノンを局在化して結合を増強し、マグノン系と音波系の可逆変換を室温で狙える素子として注目されている。

今後は、材料定数（$b_i, C_{ij}, \alpha$）の第一原理評価と、薄膜・共振器・表面波の幾何学設計を結び付けることで、室温での強結合領域の拡大、非相反音波・スピン流の制御、さらにマイクロ波—音波—スピンの高効率変換へ発展する展望である。


### 関連文献・資料

- Magnon-phonon interactions in magnon spintronics（総説）, Low Temperature Physics 46, 383 (2020).
  https://pubs.aip.org/aip/ltp/article/46/4/383/252858/Magnon-phonon-interactions-in-magnon-spintronics

- T. Kikkawa et al., Magnon Polarons in the Spin Seebeck Effect, Physical Review Letters 117, 207203 (2016).
  https://link.aps.org/doi/10.1103/PhysRevLett.117.207203

- Y. Li et al., Giant Magnon-Polaron Anomalies in Spin Seebeck Effect..., Physical Review Letters 132, 056702 (2024).
  https://link.aps.org/doi/10.1103/PhysRevLett.132.056702

- 理化学研究所, 音波を閉じ込めてスピン波との強結合を室温で実証（プレスリリース, 2024/02/01）
  https://www.riken.jp/press/2024/20240201_1/index.html

- 日本物理学会誌, 表面弾性波共振器マグノメカニクス（最近の研究から, 2023）
  https://www.jps.or.jp/books/gakkaishi/2023/02/05/78-073_researches1.pdf

- 東京大学 林研究室, フォノン・マグノン結合（研究紹介）
  https://qspin.phys.s.u-tokyo.ac.jp/jp/phononmagnon.html

- JST/理研/JAEA/東大, 磁石によるうろこ模様で回る音波を制御（プレスリリース, 2023/10/26）
  https://www.jst.go.jp/pr/announce/20231026/pdf/20231026.pdf

- NIMS, スピンの集団運動で熱の流れを操る新しい手法を実証（プレスリリース, 2025/10/06）
  https://www.nims.go.jp/press/2025/10/202510060.html
