Repository: rd070672/antimeron

File: src/calc/calphad.md
# CALPHAD法（計算熱力学）による状態図・相平衡予測

CALPHAD法は、各相のギブスエネルギーを温度・圧力・組成の関数としてモデル化し、全ギブスエネルギー最小化によって相平衡を計算する枠組みである。実験データと第一原理計算を統合し、多元系の状態図・化学ポテンシャル・駆動力を一貫して扱えることが強みである。

## 参考ドキュメント
1. Thermo-Calc, CALPHAD Methodology
   https://thermocalc.com/about-us/methodology/the-calphad-methodology/
2. R. Otis and others, CALPHAD-based Computational Thermodynamics in Python (pycalphad), Journal of Open Research Software 5, 2017
   https://openresearchsoftware.metajnl.com/articles/jors.140
3. 小野寺秀博, 計算材料科学の進展と展望, 鉄と鋼 100(10), 1207-1214 (2014)
   https://www.jstage.jst.go.jp/article/tetsutohagane/100/10/100_1207/_html/-char/ja

## 1. 相平衡はギブスエネルギー最小化で決まる
相集合 $Φ$ の下で、全系のギブスエネルギーを
$$
G_\mathrm{tot}(T,P,\{n\})=\sum_{\phi\in\Phi} n^\phi\, G_m^\phi(T,P,\mathbf x^\phi)
$$
と書く（$n^\phi$は相$\phi$のモル数、$G_m^\phi$は相$\phi$のモルギブスエネルギー、$\mathbf x^\phi$は相内組成ベクトル）。

制約条件は物質収支である。
$$
\sum_{\phi} n^\phi x_i^\phi = N_i \quad (i=1,\dots,C)
$$
ここで$C$は成分数、$N_i$は系全体の成分$i$の総モル数である。

平衡状態とは、これら制約の下で$G_\mathrm{tot}$を最小にする相分率と相内組成の組である。化学ポテンシャルは
$$
\mu_i = \left(\frac{\partial G_\mathrm{tot}}{\partial N_i}\right)_{T,P,N_{j\neq i}}
$$
で定義され、相境界やタイライン、反応の駆動力計算に直結する。

## 2. 「相の自由エネルギー」モデルの作り方

### 2.1 一般形：基準項＋理想混合＋過剰項
置換型固溶体での典型的な分解は次である。
$$
G_m^\phi(T,P,\mathbf x)=\sum_i x_i G_i^{\phi,0}(T,P) + RT\sum_i x_i\ln x_i + G_\mathrm{ex}^\phi(T,\mathbf x) + G_\mathrm{add}^\phi
$$
- 第1項：純物質（あるいは基準状態）からの寄与
- 第2項：理想混合エントロピー
- 第3項：非理想性（相互作用）を表す過剰ギブスエネルギー
- 第4項：磁気、秩序化、体積（圧力）などの追加寄与

過剰項はRedlich–Kister多項式で表すことが多い（二元系）：
$$
G_\mathrm{ex}=x_A x_B \sum_{k=0}^{K} L_{AB}^{(k)}(T)\,(x_A-x_B)^k
$$
$L_{AB}^{(k)}(T)$は評価（assessment）で決める温度依存パラメータである。

### 2.2 構造を明示する：副格子モデルとCEF
金属間化合物、秩序相、侵入型固溶体（C, N, Hなど）を扱うには、副格子（sublattice）表現が有効である。例えば二副格子相$\phi=(A,B)_p(C,D)_q$のようにサイトを分け、サイト分率$y$で記述する。

Compound Energy Formalism（CEF）では、エンドメンバー（仮想化学種の組）に基づいて自由エネルギーを組み立て、秩序・欠陥・侵入原子を一つの形式で扱うことができる。多元系の拡張性を優先するのがCALPHADの設計思想である。

### 2.3 磁性寄与
Fe基などでは磁気転移が相安定や比熱に効くため、磁気自由エネルギー項$G_\mathrm{mag}$を導入することがある。実務上はCurie温度や磁気エントロピーのパラメータ化を通じて評価される。

## 3. データベース（TDB）
CALPHADは「相」を基本単位として、純物質→二元→三元…の情報を整備し、外挿則（モデルの一貫性）で高次系へ拡張する。

- 熱力学データベース：各相の$G_m^\phi$のパラメータ群
- 付随データベース：原子移動度（拡散）、熱伝導、弾性などに拡張される場合がある

多元系での予測精度は、(i) 参照する二元・三元の評価品質、(ii) 目的相がデータベースに含まれているか、(iii) 相モデル（副格子設定）が物理実体を外していないか、に強く依存する。

## 4. 熱力学評価
CALPHADの品質は熱力学評価に依存する。その手順は次である。

1) 対象系の相リスト確定（安定相・準安定相を含む）
2) 入力データ収集（熱分析、活量、溶解度限、相境界、比熱、エンタルピー等）
3) 相モデル選択（置換型、侵入型、副格子、秩序相など）
4) パラメータ最適化（全データを同時に説明するよう同定）
5) 検証（未使用データ、別経路の実験、他系への整合性）
6) 公開・運用（計算条件の標準化、更新履歴の管理）

第一原理計算は、実験が不足する領域（高温準安定相、希薄溶解、三元相の形成エンタルピーなど）の補助データとして導入されることが多い。

## 5. アウトプットと読み方

### 5.1 状態図（平衡計算）
- 二元T–x、三元等温断面、多元等温断面、液相面投影など
- タイライン、三相平衡（不変反応）を計算で探索できる

### 5.2 化学ポテンシャルと駆動力
任意の相$\alpha$から相$\beta$への変態駆動力は、同一$(T,P,\mu_i)$下でのグランドポテンシャル差や化学ポテンシャル整合で評価する。相場の移動（熱処理条件変更）に対する感度解析にも使える。

### ს.3 Scheil–Gulliverなどの非平衡凝固近似
- 固相内拡散なし、液相完全混合などの仮定で凝固偏析を予測する
- 実プロセスの方向性を掴む用途に強いが、拡散・核生成は別途モデル化が必要である

### 5.4 拡散・時効（CALPHAD + mobility）
熱力学（駆動力）と移動度（拡散係数）を組み合わせると、濃度プロファイル、成長速度、析出の時間発展を扱える。工学的には熱処理設計や偏析評価に直結する。

## 6. フェーズフィールド・組織予測への接続
フェーズフィールド法では、局所自由エネルギー密度$f(c,T)$や化学ポテンシャル$\mu(c,T)$が必要になる。CALPHADデータベースからこれらを供給し、多相・多元の組織形成（凝固、相分解、再結晶の一部）を熱力学整合に扱う流れが定着している。

一例として、グランドポテンシャル形式では
$$
\omega(\mu,T) = f(c,T) - \sum_i \mu_i c_i
$$
を用い、局所平衡を満たす$c(\mu,T)$をCALPHADから得て計算を進める設計が多い。

## 7. 注意点
- データベース外挿の限界：高次系では未評価の相や副格子設定の誤りが致命的になる
- 準安定相の扱い：データベースに含まれていなければ計算上は存在しない
- 物理の省略：短距離秩序、強相関、非調和、電子励起などは自由エネルギーに“折りたたまれている”ため、機構解釈には補助情報が要る
- 不確かさ：相境界の誤差は入力データの散らばりとモデル自由度に依存するため、感度解析と検証が必須である

## 8. ソフトウェアと運用の目安
- 商用：Thermo-Calc、Pandat、FactSage など（データベースと統合されたワークフローが強い）
- オープン：pycalphad、OpenCALPHAD系（研究・教育用途で透明性が高い）

運用では、(i) 目的相と温度域を満たすデータベース選択、(ii) 最小系（2元/3元）の再現確認、(iii) 目的の多元計算、(iv) 感度解析、の順で進めるのが再現性を上げやすい。

## まとめ
CALPHAD法は、相ごとのギブスエネルギーをモデル化し、全ギブスエネルギー最小化で多元系の相平衡を計算する枠組みである。副格子モデルやCEFにより、固溶体から秩序相・侵入型まで一貫した表現が可能となり、実験と第一原理計算を統合してデータ不足領域も補完できる。状態図の予測に留まらず、化学ポテンシャル・駆動力・凝固偏析・拡散やフェーズフィールド連成へと接続できるため、材料設計からプロセス設計までの共通言語として機能する。

File: src/calc/phase-diagram.md
# 平衡状態図の読み方

状態図は、温度・圧力・組成の条件下で熱力学的に安定な相（または相の組）を示す地図である。読み方の要点は、(1) いまどの相領域にいるか、(2) 共存相の組成はどこか、(3) 相の割合はどれくらいか、を同じ手順で取り出すことにある。

## 参考ドキュメント
1. ASM International, Introduction to Phase Diagrams
   https://dl.asminternational.org/technical-books/monograph/132/chapter/2378855/Introduction-to-Phase-Diagrams
2. DoITPoMS (University of Cambridge), Tie lines and tie triangles
   https://www.doitpoms.ac.uk/tlplib/phase3_diagrams/ties.php
3. 福味幸平, 相平衡状態図の読み方, New Glass 113 (PDF)
   https://www.newglass.jp/mag/TITL/maghtml/113-pdf/%2B113-p034.pdf

## 1. 状態図は平衡の地図である
- 状態図が示すのは平衡状態であり、急冷・短時間熱処理・拡散が遅い場合などでは、準安定相や未平衡組織が現れることがある。
- したがって、状態図は「最終的に落ち着く先」や「反応の方向性」を与えるが、「実時間で必ずそこに到達する」ことを保証しない。

## 2. 確認事項
1) 軸の意味を確認する
- 縦軸：温度Tが多い（ときに圧力P、化学ポテンシャル、活量などの場合もある）
- 横軸：組成（wt%、at%、mol分率など）であり、単位系の混同は致命的である

2) 図の種類を確認する
- 二元T–x図（最頻出）
- 三元系の等温断面（三角図）、液相面投影、等濃度断面など
- p–T相図（純物質や気相を含む系）
- いずれも「何を固定して何を動かせる図か」を最初に決める

3) 相ラベルを確認する
- L（液相）、α, β, γ（固相：結晶構造や相種の略号）
- (α+β) などの表記は二相共存領域を意味する

## 3. 相律（自由度）で“線”と“不変点”の意味が分かる
化学反応を考えない系の相律は
$$
F = C - P + 2
$$
である（F：自由度、C：成分数、P：相の数）。

凝縮系で圧力を一定とみなす場面では、実務的に
$$
F' = C - P + 1
$$
を使うことが多い。

二元合金（C=2）のT–x図（圧力一定）では次が直感になる。
- 1相領域（P=1）：F'=2（温度と組成を独立に動かせる）
- 2相領域（P=2）：F'=1（温度を決めれば共存相の組成が決まる）
- 3相不変反応（P=3）：F'=0（温度も組成も一点に固定される）

この「3相が一点の温度（水平線）で反応する」ことが、共晶・包晶などが等温で進む理由である。

## 4. 二元状態図の読み方
ここでは最も典型的な “縦軸T、横軸組成x” の二元平衡状態図を想定する。

### 4.1 存在する相を決める
与えられた(T, x0)がどの領域にあるかを見る。
- 単相領域：そこに書かれた相のみ
- 二相領域：境界線に挟まれた2相が共存する

### 4.2 共存相それぞれの組成を決める
二相領域では、同じ温度の水平線（タイライン）を引き、境界線との交点を読む。
- 左端交点：相1の組成 x^(1)
- 右端交点：相2の組成 x^(2)
この2点が「平衡で共存できる2相の組成」である。

### 4.3 相分率を出す（てこ則）
全体組成をx0、タイライン両端をx^(1), x^(2)（x^(1) < x0 < x^(2)）とすると、
$$
f_1=\frac{x^{(2)}-x_0}{x^{(2)}-x^{(1)}},\quad
f_2=\frac{x_0-x^{(1)}}{x^{(2)}-x^{(1)}},\quad
f_1+f_2=1
$$
で相分率が得られる（線分の長さの比で決まる）。

数値例（直感の固定）
- x^(1)=0.20, x^(2)=0.60, x0=0.40 のとき
- f1=(0.60-0.40)/(0.60-0.20)=0.5、f2=0.5 である

## 5. 液相線・固相線・溶解度線
二元T–x図で頻出の境界線は次である。
- 液相線（liquidus）：冷却で最初の固相が現れる線、または加熱で最後の固相が消える線である
- 固相線（solidus）：冷却で最後の液相が消える線、または加熱で最初の液相が現れる線である
- 固溶限（solvus）：固相内の二相分離境界（例：α単相と(α+β)の境界）である

最短の実務判断として、液相線と固相線の間の温度幅が、平衡凝固における固液共存温度域を与える。

## 6. 不変反応（共晶・包晶など）の読み方：水平線の上で相が一気に入れ替わる
二元（圧力一定）では不変反応は水平線で示されることが多い。代表例を反応式で整理すると次である。

| 名称 | 代表反応（冷却方向） | 図での見え方 |
|---|---|---|
| 共晶反応 | L → α + β | 水平線で液が二つの固相に分解する |
| 包晶反応 | L + α → β | 水平線で液と既存固相が反応し別固相ができる |
| 偏晶反応（液相分離を含む） | L1 → L2 + α など | 液相領域が二つに分かれる“レンズ”状領域が出る |
| 共析反応（固相のみ） | γ → α + β | 固相内で水平線が現れ、組織が二相化する |
| 包析反応（固相のみ） | α + β → γ | 固相同士が反応して別固相が生じる |

読み方のコツ
- 不変温度に達するまで：通常は二相域でタイライン＋てこ則を使う
- 不変温度に達した瞬間：3相が共存し自由度0となるため、温度も組成も固定のまま反応が進む
- 不変反応後：新しくできた二相域や単相域に移るので、再び同じ手順で読む

## 7. 冷却（あるいは加熱）経路から、組織変化を追跡する
実務で最も役に立つのは、ある合金組成x0で縦線を引いて相変化を追う方法である。

手順
1) x=x0の縦線を引く
2) 境界（液相線、固相線、溶解度線、不変線）との交点温度を読む
3) 各温度区間で
   - 相の種類（ステップA）
   - 共存相の組成（ステップB）
   - 相分率（ステップC）
   を繰り返す
4) 不変反応がある場合は、その前後で相のセットが切り替わることを意識する

注意
- 多くの実プロセスでは拡散が追いつかず、凝固偏析の見積もりにはScheil–Gulliver近似などの非平衡モデルを別途使うことがある。状態図の読み取りと混同しないのが重要である。

## 8. 三元状態図の読み方
三元系では組成が2次元となり、正三角形（組成三角形）で表現する。
- 各頂点は純A、純B、純C（100%）である
- 三角形内の任意点は A+B+C=100% を満たす組成である

二相領域：タイライン
- 二相領域では、同温同圧で共存する二相の組成を結ぶ線がタイラインである
- タイライン端点が共存相の組成であり、点の位置から全体組成を保ったまま相分離することを理解できる

三相領域：タイトライアングル
- 三相共存は三角形（タイトライアングル）で表現される
- 三相の相分率は、面積比（一般化てこ則）で求められる
  例えば全体組成点P、三相の組成点がα,β,γのとき、
$$
f_\alpha=\frac{\mathrm{Area}(P\beta\gamma)}{\mathrm{Area}(\alpha\beta\gamma)},\quad
f_\beta=\frac{\mathrm{Area}(P\gamma\alpha)}{\mathrm{Area}(\alpha\beta\gamma)},\quad
f_\gamma=\frac{\mathrm{Area}(P\alpha\beta)}{\mathrm{Area}(\alpha\beta\gamma)}
$$
である。

## 9. 自由エネルギーの視点
二相共存領域は、ギブス自由エネルギーG(x)に対する共通接線（common tangent）で理解できる。
- ある温度で、二つの相のG(x)曲線に共通接線が引けるとき、その接点組成が平衡共存組成となる
- 状態図上の境界線（液相線・固相線・溶解度線）は、この接点の軌跡である

この視点を持つと、状態図の形（レンズ状の二相域、相分離、臨界点の存在など）が「相互作用の符号と大きさ」の反映であることが見えやすくなる。

## 10. よくある落とし穴
- wt%とat%を取り違えている
- 二相域でタイラインを引かずに相組成を“目分量”している
- てこ則を相分率でなく、相の組成計算に誤用している
- 不変線を「温度が変化する区間」だと誤解している（実際は等温で進む反応である）
- 平衡状態図をそのまま急冷・高速凝固に適用している（拡散・核生成が支配する）
- 三元の三角図で「どの線がどの成分の等濃度線か」を確認していない

## まとめ
状態図の読解は、相領域の判定、タイラインによる共存相組成の読取、てこ則（または面積比）による相分率算出、の3点を手順化すれば安定する。不変反応は相律で自由度がゼロになる点として理解すると、水平線の意味と組織の急な切り替わりが一貫して説明できる。平衡の地図であるという前提を保ちつつ、必要に応じて非平衡モデルやデータベース計算と併用するのが実務的である。
